Repository: john20-hw/chemE-paper-db

File: papers/2002-Wang-ferrite-co2.html
二氧化碳還原用鐵氧磁體觸媒之製備及其特性研究 | 化工論文資料庫

化工論文資料庫

  首頁標籤

二氧化碳還原用鐵氧磁體觸媒之製備及其特性研究

  王能誠（Neng-Cheng Wang）｜2002｜國立成功大學材料科學及工程學系碩博士班碩士論文（指導教授：黃啟祥）｜原文連結

一句話總結
以水熱法合成奈米級 Mn-Zn 與 Mn-Ni 鐵氧磁體觸媒，並找出分解 CO₂ 表現最好的組成與氫氣還原條件。

  問題
如何製備高比表面積、高活性的奈米鐵氧磁體觸媒，用來把 CO₂ 還原／分解成碳，並找出表現最佳的組成與條件？

  論點
水熱法可合成奈米級 Mn-Zn 與 Mn-Ni 鐵氧磁體，且特定組成經氫氣還原後有較佳的 CO₂ 分解表現。

  方法
以 Fe、Mn、Zn、Ni 硝酸鹽水溶液反應，用水熱法合成鐵氧磁體奈米粉末；以 XRD、TEM、BET 與 ICP 分析結構與成分；探討 CO₂ 流量、活化（還原）時間與觸媒組成對 CO₂ 還原的影響。

  主要發現

  Mn-Zn 鐵氧磁體：150℃、2 小時水熱合成，晶粒約 21～29 nm，比表面積約 73～143 m²/g；300℃ 退火後仍維持尖晶石（spinel）相；(Mn₀.₃₃Zn₀.₆₇)Fe₂O₄ 經 300℃ 氫氣還原 4 小時後 CO₂ 分解表現最佳。
Mn-Ni 鐵氧磁體：140℃、2 小時水熱合成，晶粒約 18～24 nm，比表面積約 107～153 m²/g；300℃ 下結構穩定性與 Mn-Zn 相近；(Mn₀.₆₇Ni₀.₃₃)Fe₂O₄ 經 300℃ 氫氣還原 2 小時後 CO₂ 分解表現最佳。
兩類觸媒的 CO₂ 分解量都會隨組成中 Zn 或 Mn 的含量而變化（詳見原文）。

關鍵引用

  本頁未引用原文（皆為自行改寫的摘要）。

限制與未來方向
本頁僅依中英文摘要整理，限制與未來方向：原文摘要未說明。

  標籤

  觸媒CO₂ 還原奈米材料

我的筆記

與其他文獻的關係：

  對我研究的意義：

本頁為個人整理摘要，非原文內容；請以原文為準。
